Repository: Md-Nur/MagNet-IQ

# 🧲 MagNet-IQ — Magnetic Material Intelligence System

> **ML-based permanent magnet material prediction and rare-earth-free candidate discovery using the Materials Project database**
---

## 📌 Overview

MagNet-IQ is an ML-based Permanent Magnet Material Intelligence System that:

- Screens **52,205 ferromagnetic materials** from the [Materials Project](https://materialsproject.org) database
- Identifies **28,472 stable permanent magnet candidates** after thermodynamic filtering
- Predicts **total magnetization (μB)** from crystal structure and compositional features using a trained Random Forest model (R² = 0.8903, MAE = 2.36 μB)
- Ranks candidates by a composite **MagNet-IQ Score** combining magnetization, stability, and density
- Provides dedicated **rare-earth-free filtering** — directly addressing the global RE supply chain problem relevant to EV motors and wind turbines

This project is developed as part of an undergraduate thesis in Electrical and Electronic Engineering (EEE) at the University of Rajshahi, Bangladesh, under the supervision of a faculty member in the Department of EEE.

---

## 🎯 Research Motivation

High-performance permanent magnets containing rare earth (RE) elements such as Nd, Sm, Dy are critical components in electric vehicles, wind turbines, MRI machines, and industrial motors. However:

- RE elements are expensive and geopolitically concentrated (China controls ~60% of global supply)
- Experimental discovery of new PM materials takes months and costs millions
- Existing ML studies screen at most 686–2,000 materials and focus on narrow material families

**MagNet-IQ addresses these gaps** by applying ML screening to the full ferromagnetic subset of the Materials Project (52,205 materials) with integrated rare-earth-free candidate discovery — a scale and scope not attempted in prior literature.

### Key Referenced Papers

| # | Paper | Journal | Year | DOI / URL |
|---|-------|---------|------|-----------|
| 1 | Prediction of Large Magnetic Moment Materials With Graph Neural Networks and Random Forests | Physical Review Materials (APS, Q1) | 2023 | https://arxiv.org/abs/2111.14712 |
| 2 | Machine learning-accelerated discovery of iron cobalt phosphides as rare-earth-free magnets | Physical Review Materials (APS, Q1) | 2024 | https://doi.org/10.1103/physrevmaterials.8.104404 |
| 3 | Accurate Machine Learning Predictions of Coercivity in High-Performance Permanent Magnets | Physical Review Applied (APS, Q1) | 2024 | https://arxiv.org/abs/2312.02475 |
| 4 | Leveraging available data for efficient exploration of materials space using ML: rare earth-free permanent magnets | Journal of Magnetism and Magnetic Materials (Elsevier, Q1) | 2023 | https://www.sciencedirect.com/science/article/abs/pii/S0304885323012404 |
| 5 | Data-driven high-throughput search for the accelerated discovery of rare-earth-free permanent magnets | Physical Review Materials (APS, Q1) | 2025 | https://arxiv.org/abs/2507.01849 |
| 6 | A data-driven approach to predict the saturation magnetization for magnetic 14:2:1 phases | AIP Advances (Q2) | 2024 | https://pubs.aip.org/aip/adv/article/14/1/015060 |

### Research Gap Filled

> Prior work (Papers 1–6) screens at most 686 materials, focuses on binary alloys or single material families, and predicts only one property at a time. No existing study performs large-scale ML screening across the full ferromagnetic Materials Project subset (50,000+) with integrated rare-earth-free candidate ranking and an interactive deployed tool. MagNet-IQ addresses all three gaps.

---

## 🗂️ Project Structure

```
MagNet-IQ/
│
├── data_collection.ipynb       # Materials Project API fetch
├── EDA.ipynb                   # Exploratory Data Analysis
├── feature_engineering.ipynb   # Feature construction
└── ml_training.ipynb           # Model training + evaluation
│
├── data/
│   ├── magnet_dataset.csv             # Raw fetched data (52,205 materials)
│   ├── magnet_pm_filtered.csv         # Filtered PM candidates (28,472)
│   └── magnet_features_v2.csv         # Feature-engineered dataset
│
├── models/
│   ├── magnet_model_rf_v2.pkl         # Best model (hosted on HuggingFace)
│   ├── feature_cols_v2.pkl            # Feature column list
│   └── crystal_system_encoder.pkl     # LabelEncoder for crystal system
│
├── website/
│   ├── client/                        # Next.js 14 frontend (Vercel)

## 🔬 Dataset

| Property | Value |
|----------|-------|
| Source | [Materials Project](https://materialsproject.org) via `mp-api` |
| Total FM materials fetched | 52,205 |
| Filter: Ferromagnetic ordering | `Ordering.FM` |
| Filter: Stable candidates | `energy_above_hull < 0.1 eV/atom` |
| Filter: Meaningful magnetization | `total_magnetization > 0.5 μB` |
| Final PM candidates | 28,472 |
| Train / Test split | 80% / 20% |

### 2. Data Collection

```bash
cd notebooks

# Set your API key in 01_data_collection.ipynb
jupyter notebook 01_data_collection.ipynb
```

File: data/nemad_magnetic_anisotropy_materials.csv (part 1 of 206)
(BH_Max),Anisotropy Constant K1,Anisotropy Constant K2,Anisotropy_Energy,Anisotropy_Field,Coercivity,Crystal_Structure,Curie(TC),Curie_Weiss,DOI,Experimental,Intrinsic Coercivity,Lattice_Parameter,Lattice_Structure,Magnet_type,Magnetic_type,Material_Density,Material_Name,Material_Type,Neel(TN),Remanence_Magnetization,Saturation_Magnetization,Space_Group,Substrate,Thickness
,,,,,"{'Value': '994,000', 'Units': 'A/m', 'Temperature': 'NA'}",,,,10.1016/j.jmmm.2017.08.082,true,,,,Hard,Ferromagnetic,7.6 g/cm^3,NdFeB,Bulk,,,,,,
,,,,,"{'Value': '1.44', 'Units': 'MA/m', 'Temperature': 'NA'}",,580 K,,10.1016/j.jmmm.2017.08.083,true,,,,Hard,Ferromagnetic,,Nd4Fe77.5B18.5 with 40% Nd-Al,Bulk,,,,,,
,,,,,"{'Value': '0.18', 'Units': 'MA/m', 'Temperature': 'NA'}",,580 K,,10.1016/j.jmmm.2017.08.083,true,,,,Hard,Ferromagnetic,,Nd4Fe77.5B18.5,Bulk,,,,,,
,,,,,"{'Value': '2.66', 'Units': 'T', 'Temperature': 'NA'}",,,,10.1016/j.jmmm.2017.08.085,true,,,,Hard,Ferromagnetic,,Nd2Fe14B,Bulk,,"{'Value': '0.82', 'Units': 'T', 'Temperature': 'NA'}",,,,
,,,,,"{'Value': '2.73', 'Units': 'T', 'Temperature': 'NA'}",,,,10.1016/j.jmmm.2017.08.085,true,,,,Hard,Ferromagnetic,,Nd2Fe14B,Bulk,,"{'Value': '0.85', 'Units': 'T', 'Temperature': 'NA'}",,,,
,"{'Value': '840, 832', 'Units': 'J/m^3', 'Type': 'NA', 'Temperature': '20K, 300K'}",,,,,Cubic Laves phase,667 K,,10.1016/j.jmmm.2017.08.091,true,,"{'a': '7.4203', 'b': 'NA', 'c': 'NA'}",Cubic,Soft,Ferromagnetic,,Sm0.9Pr0.1Fe1.93,Bulk,,,"{'Value': '64, 61', 'Units': 'emu/g', 'Temperature': '20K, 300K'}",,,
,"{'Value': '499, 435', 'Units': 'J/m^3', 'Type': 'NA', 'Temperature': '20K, 300K'}",,,,,Cubic Laves phase,659 K,,10.1016/j.jmmm.2017.08.091,true,,"{'a': '7.4221', 'b': 'NA', 'c': 'NA'}",Cubic,Soft,Ferromagnetic,,Sm0.78Nd0.12Pr0.1Fe1.93,Bulk,,,"{'Value': '69, 65', 'Units': 'emu/g', 'Temperature': '20K, 300K'}",,,
,"{'Value': '882, 676', 'Units': 'J/m^3', 'Type': 'NA', 'Temperature': '20K, 300K'}",,,,,Cubic Laves phase,658 K,,10.1016/j.jmmm.2017.08.091,true,,"{'a': '7.4247', 'b': 'NA', 'c': 'NA'}",Cubic,Soft,Ferromagnetic,,Sm0.7Nd0.2Pr0.1Fe1.93,Bulk,,,"{'Value': '72, 67', 'Units': 'emu/g', 'Temperature': '20K, 300K'}",,,
,"{'Value': '711, 627', 'Units': 'J/m^3', 'Type': 'NA', 'Temperature': '20K, 300K'}",,,,,Cubic Laves phase,657 K,,10.1016/j.jmmm.2017.08.091,true,,"{'a': '7.4262', 'b': 'NA', 'c': 'NA'}",Cubic,Soft,Ferromagnetic,,Sm0.66Nd0.24Pr0.1Fe1.93,Bulk,,,"{'Value': '76, 68', 'Units': 'emu/g', 'Temperature': '20K, 300K'}",,,
,"{'Value': '753, 591', 'Units': 'J/m^3', 'Type': 'NA', 'Temperature': '20K, 300K'}",,,,,Cubic Laves phase,656 K,,10.1016/j.jmmm.2017.08.091,true,,"{'a': '7.4279', 'b': 'NA', 'c': 'NA'}",Cubic,Soft,Ferromagnetic,,Sm0.58Nd0.32Pr0.1Fe1.93,Bulk,,,"{'Value': '81, 75', 'Units': 'emu/g', 'Temperature': '20K, 300K'}",,,
,"{'Value': '439, 383', 'Units': 'J/m^3', 'Type': 'NA', 'Temperature': '20K, 300K'}",,,,,Cubic Laves phase,654 K,,10.1016/j.jmmm.2017.08.091,true,,"{'a': '7.4298', 'b': 'NA', 'c': 'NA'}",Cubic,Soft,Ferromagnetic,,Sm0.54Nd0.36Pr0.1Fe1.93,Bulk,,,"{'Value': '83, 77', 'Units': 'emu/g', 'Temperature': '20K, 300K'}",,,
,,,,,"{'Value': '1359.5935', 'Units': 'Oe', 'Temperature': 'NA'}",Hexagonal,,,10.1016/j.jmmm.2017.09.005,true,,"{'a': '5.88', 'b': 'NA', 'c': '23.07'}",Hexagonal,Hard,Ferromagnetic,5.10 g/cm^3,SrFe12O19,Bulk,,"{'Value': '37.90', 'Units': 'emu/g', 'Temperature': 'NA'}","{'Value': '68.31', 'Units': 'emu/g', 'Temperature': 'NA'}",P63/mmc,,
,,,,,"{'Value': '1987.4004', 'Units': 'Oe', 'Temperature': 'NA'}",Hexagonal,,,10.1016/j.jmmm.2017.09.005,true,,"{'a': '5.90', 'b': 'NA', 'c': '23.20'}",Hexagonal,Hard,Ferromagnetic,5.04 g/cm^3,SrFe11.99Sm0.01O19,Bulk,,"{'Value': '45.29', 'Units': 'emu/g', 'Temperature': 'NA'}","{'Value': '72.55', 'Units': 'emu/g', 'Temperature': 'NA'}",P63/mmc,,
,,,,,"{'Value': '1955.6086', 'Units': 'Oe', 'Temperature': 'NA'}",Hexagonal,,,10.1016/j.jmmm.2017.09.005,true,,"{'a': '5.93', 'b': 'NA', 'c': '23.26'}",Hexagonal,Hard,Ferromagnetic,4.99 g/cm^3,SrFe11.98Sm0.02O19,Bulk,,"{'Value': '42.56', 'Units': 'emu/g', 'Temperature': 'NA'}","{'Value': '69.89', 'Units': 'emu/g', 'Temperature': 'NA'}",P63/mmc,,
,,,,,"{'Value': '1871.5841', 'Units': 'Oe', 'Temperature': 'NA'}",Hexagonal,,,10.1016/j.jmmm.2017.09.005,true,,"{'a': '5.95', 'b': 'NA', 'c': '23.30'}",Hexagonal,Hard,Ferromagnetic,4.95 g/cm^3,SrFe11.97Sm0.03O19,Bulk,,"{'Value': '43.84', 'Units': 'emu/g', 'Temperature': 'NA'}","{'Value': '71.50', 'Units': 'emu/g', 'Temperature': 'NA'}",P63/mmc,,
"{'Value': '36.71', 'Units': 'MGsOe', 'Temperature': 'NA'}",,,,,"{'Value': '15.54', 'Units': 'kOe', 'Temperature': 'NA'}",,600 K,,10.1016/j.jmmm.2017.09.023,true,,,,Hard,Ferromagnetic,7.59 g/cm^3,Nd-Fe-B,Bulk,,"{'Value': '12.30', 'Units': 'kGs', 'Temperature': 'NA'}",,,,
"{'Value': '36.24', 'Units': 'MGsOe', 'Temperature': 'NA'}",,,,,"{'Value': '16.03', 'Units': 'kOe', 'Temperature': 'NA'}",,600 K,,10.1016/j.jmmm.2017.09.023,true,,,,Hard,Ferromagnetic,7.58 g/cm^3,Nd-Fe-B + 0.1 wt% S,Bulk,,"{'Value': '12.03', 'Units': 'kGs', 'Temperature': 'NA'}",,,,
"{'Value': '35.98', 'Units': 'MGsOe', 'Temperature': 'NA'}",,,,,"{'Value': '16.67', 'Units': 'kOe', 'Temperature': 'NA'}",,600 K,,10.1016/j.jmmm.2017.09.023,true,,,,Hard,Ferromagnetic,7.53 g/cm^3,Nd-Fe-B + 0.2 wt% S,Bulk,,"{'Value': '11.95', 'Units': 'kGs', 'Temperature': 'NA'}",,,,
"{'Value': '35.06', 'Units': 'MGsOe', 'Temperature': 'NA'}",,,,,"{'Value': '16.07', 'Units': 'kOe', 'Temperature': 'NA'}",,600 K,,10.1016/j.jmmm.2017.09.023,true,,,,Hard,Ferromagnetic,7.47 g/cm^3,Nd-Fe-B + 0.3 wt% S,Bulk,,"{'Value': '11.67', 'Units': 'kGs', 'Temperature': 'NA'}",,,,
"{'Value': '33.88', 'Units': 'MGsOe', 'Temperature': 'NA'}",,,,,"{'Value': '15.12', 'Units': 'kOe', 'Temperature': 'NA'}",,600 K,,10.1016/j.jmmm.2017.09.023,true,,,,Hard,Ferromagnetic,7.42 g/cm^3,Nd-Fe-B + 0.5 wt% S,Bulk,,"{'Value': '11.19', 'Units': 'kGs', 'Temperature': 'NA'}",,,,
,,,,,"{'Value': '75', 'Units': 'Oe', 'Temperature': 'NA'}",Magnetoplumbite,,,10.1016/j.jmmm.2017.09.048,true,,,Hexagonal,Soft,Soft Ferromagnetic,,BaTi1.2Co1.2Fe9O19−δ,Bulk,,,"{'Value': '55', 'Units': 'emu/g', 'Temperature': 'NA'}",,,
,,,,,"{'Value': '8.5', 'Units': 'kOe', 'Temperature': 'NA'}",,,,10.1016/j.jmmm.2017.09.059,true,,,,Hard,Ferromagnetic,,NdFeB,Bulk,,"{'Value': '8.64', 'Units': 'kG', 'Temperature': 'NA'}","{'Value': '10.1', 'Units': 'kG', 'Temperature': 'NA'}",,,
,,,,,"{'Value': '0.34', 'Units': 'kOe', 'Temperature': 'NA'}",,,,10.1016/j.jmmm.2017.09.059,true,,,,Hard,Ferromagnetic,,Nd-(FeCoTi),Bulk,,"{'Value': '8.72', 'Units': 'kG', 'Temperature': 'NA'}","{'Value': '13.1', 'Units': 'kG', 'Temperature': 'NA'}",,,
,,,,,"{'Value': '9.1', 'Units': 'kOe', 'Temperature': 'NA'}",,,,10.1016/j.jmmm.2017.09.059,true,,,,Hard,Ferromagnetic,,Sm-(CoFeCuZr),Bulk,,"{'Value': '8.75', 'Units': 'kG', 'Temperature': 'NA'}","{'Value': '4.2', 'Units': 'kG', 'Temperature': 'NA'}",,,
,,,,"{'Value': '8.6', 'Units': 'T', 'Type': 'NA', 'Temperature': 'NA'}","{'Value': '1.1', 'Units': 'T', 'Temperature': 'Room Temperature'}",,,,10.1016/j.jmmm.2017.09.072,true,,,,Hard,Ferromagnetic,,Hot-deformed Nd-Fe-B Magnet,Bulk,,,,,,
,,,,"{'Value': '8.6', 'Units': 'T', 'Type': 'NA', 'Temperature': 'NA'}","{'Value': '2.0', 'Units': 'T', 'Temperature': 'Room Temperature'}",,,,10.1016/j.jmmm.2017.09.072,true,,,,Hard,Ferromagnetic,,Grain Boundary Diffusion Processed Nd-Fe-B Magnet,Bulk,,,,,,
,,,,,"{'Value': '98.15', 'Units': 'Oe', 'Temperature': 'Room Temperature'}",Spinel,,,10.1016/j.jmmm.2017.09.075,true,,"{'a': '8.401', 'b': '8.401', 'c': '8.401'}",Cubic,Soft,Ferromagnetic,89%,Co0.8Zn0.2Fe2O4,Bulk,,,"{'Value': '92.13', 'Units': 'emu/g', 'Temperature': 'Room Temperature'}",,,
,,,,,"{'Value': '360', 'Units': 'kA/m', 'Temperature': 'NA'}",Hexagonal,,,10.1016/j.jmmm.2017.10.002,true,,"{'a': '5.8836', 'b': '5.8836', 'c': '23.0565'}",,Hard,Ferromagnetic,,M-SrFe12O19,Bulk,,,"{'Value': '76', 'Units': 'A·m²/kg', 'Temperature': 'NA'}",P63/mmc,,
,"{'Value': '5.24', 'Units': '10^7 erg/cm^3', 'Type': 'Local', 'Temperature': 'NA'}",,,,,Ce2Ni7-type,600 K,,10.1016/j.jmmm.2017.10.015,true,,"{'a': '5.068', 'b': 'NA', 'c': '24.457'}",Hexagonal,Soft,Ferromagnetic,,Pr2Co7H0,Bulk,,,"{'Value': '55', 'Units': 'emu/g', 'Temperature': 'NA'}",P63/mmc,,
,"{'Value': '5.28', 'Units': '10^7 erg/cm^3', 'Type': 'Local', 'Temperature': 'NA'}",,,,,Ce2Ni7-type,605 K,,10.1016/j.jmmm.2017.10.015,true,,"{'a': '5.068', 'b': 'NA', 'c': '24.468'}",Hexagonal,Soft,Ferromagnetic,,Pr2Co7H0.25,Bulk,,,"{'Value': '65', 'Units': 'emu/g', 'Temperature': 'NA'}",P63/mmc,,
,"{'Value': '5.64', 'Units': '10^7 erg/cm^3', 'Type': 'Local', 'Temperature': 'NA'}",,,,,Ce2Ni7-type,620 K,,10.1016/j.jmmm.2017.10.015,true,,"{'a': '5.076', 'b': 'NA', 'c': '24.973'}",Hexagonal,Soft,Ferromagnetic,,Pr2Co7H1,Bulk,,,"{'Value': '72', 'Units': 'emu/g', 'Temperature': 'NA'}",P63/mmc,,
,"{'Value': '5.73', 'Units': '10^7 erg/cm^3', 'Type': 'Local', 'Temperature': 'NA'}",,,,,Ce2Ni7-type,667 K,,10.1016/j.jmmm.2017.10.015,true,,"{'a': '5.5102', 'b': 'NA', 'c': '25.989'}",Hexagonal,Soft,Ferromagnetic,,Pr2Co7H2.5,Bulk,,,"{'Value': '77', 'Units': 'emu/g', 'Temperature': 'NA'}",P63/mmc,,
,"{'Value': '5.63', 'Units': '10^7 erg/cm^3', 'Type': 'Local', 'Temperature': 'NA'}",,,,,Ce2Ni7-type,690 K,,10.1016/j.jmmm.2017.10.015,true,,"{'a': '5.103', 'b': 'NA', 'c': '26.093'}",Hexagonal,Soft,Ferromagnetic,,Pr2Co7H3.75,Bulk,,,"{'Value': '74', 'Units': 'emu/g', 'Temperature': 'NA'}",P63/mmc,,
,,,,,"{'Value': '744', 'Units': 'A/m', 'Temperature': 'NA'}",,,,10.1016/j.jmmm.2017.10.039,true,,,,,Ferromagnetic,,45 Steel,Bulk,,,,,,
"{'Value': '37.8', 'Units': 'MGOe', 'Temperature': ''}",,,,,"{'Value': '7.6', 'Units': 'kOe', 'Temperature': ''}",2:14:1 phase,,,10.1016/j.jmmm.2017.10.048,true,,"{'a': '0.8805', 'b': '0.8805', 'c': '1.2202'}",,Hard,Ferromagnetic,,Magnet A,Bulk,,"{'Value': '13.1', 'Units': 'kGs', 'Temperature': ''}",,,,
"{'Value': '34.5', 'Units': 'MGOe', 'Temperature': ''}",,,,,"{'Value': '5.8', 'Units': 'kOe', 'Temperature': ''}",2:14:1 phase,,,10.1016/j.jmmm.2017.10.048,true,,"{'a': '0.8803', 'b': '0.8803', 'c': '1.2202'}",,Hard,Ferromagnetic,,Magnet B,Bulk,,"{'Value': '13.4', 'Units': 'kGs', 'Temperature': ''}",,,,
,,,,,"{'Value': '799.12', 'Units': 'KA/m', 'Temperature': 'Room Temperature'}",Hexagonal,,,10.1016/j.jmmm.2017.10.051,true,,"{'a': 'NA', 'b': 'NA', 'c': '21.037'}",Magnetoplumbite,Hard,Ferromagnetic,,Sr0.3La0.48Ca0.25n[Fe(2−0.4/n)O3]Co0.4,Bulk,,,"{'Value': '54.89', 'Units': 'emu/g', 'Temperature': 'Room Temperature'}",p63/mmc,,
,,,,,"{'Value': '766.01', 'Units': 'KA/m', 'Temperature': 'Room Temperature'}",Hexagonal,,,10.1016/j.jmmm.2017.10.051,true,,"{'a': 'NA', 'b': 'NA', 'c': '21.201'}",Magnetoplumbite,Hard,Ferromagnetic,,Sr0.3La0.48Ca0.25n[Fe(2−0.4/n)O3]Co0.4,Bulk,,,"{'Value': '47.95', 'Units': 'emu/g', 'Temperature': 'Room Temperature'}",p63/mmc,,
,,,,,"{'Value': '770.75', 'Units': 'KA/m', 'Temperature': 'Room Temperature'}",Hexagonal,,,10.1016/j.jmmm.2017.10.051,true,,"{'a': 'NA', 'b': 'NA', 'c': '21.185'}",Magnetoplumbite,Hard,Ferromagnetic,,Sr0.3La0.48Ca0.25n[Fe(2−0.4/n)O3]Co0.4,Bulk,,,"{'Value': '48.44', 'Units': 'emu/g', 'Temperature': 'Room Temperature'}",p63/mmc,,
,,,,,"{'Value': '779.75', 'Units': 'KA/m', 'Temperature': 'Room Temperature'}",Hexagonal,,,10.1016/j.jmmm.2017.10.051,true,,"{'a': 'NA', 'b': 'NA', 'c': '21.185'}",Magnetoplumbite,Hard,Ferromagnetic,,Sr0.3La0.48Ca0.25n[Fe(2−0.4/n)O3]Co0.4,Bulk,,,"{'Value': '49.50', 'Units': 'emu/g', 'Temperature': 'Room Temperature'}",p63/mmc,,
,,,,,"{'Value': '789.92', 'Units': 'KA/m', 'Temperature': 'Room Temperature'}",Hexagonal,,,10.1016/j.jmmm.2017.10.051,true,,"{'a': 'NA', 'b': 'NA', 'c': '21.203'}",Magnetoplumbite,Hard,Ferromagnetic,,Sr0.3La0.48Ca0.25n[Fe(2−0.4/n)O3]Co0.4,Bulk,,,"{'Value': '50.68', 'Units': 'emu/g', 'Temperature': 'Room Temperature'}",p63/mmc,,
,,,,,"{'Value': '805.21', 'Units': 'KA/m', 'Temperature': 'Room Temperature'}",Hexagonal,,,10.1016/j.jmmm.2017.10.051,true,,"{'a': 'NA', 'b': 'NA', 'c': '21.203'}",Magnetoplumbite,Hard,Ferromagnetic,,Sr0.3La0.48Ca0.25n[Fe(2−0.4/n)O3]Co0.4,Bulk,,,"{'Value': '53.12', 'Units': 'emu/g', 'Temperature': 'Room Temperature'}",p63/mmc,,
"{'Value': '39.13', 'Units': 'MGOe', 'Temperature': 'NA'}",,,,,"{'Value': '12.01', 'Units': 'kOe', 'Temperature': 'NA'}",,,,10.1016/j.jmmm.2017.10.066,true,,,,Hard,Ferromagnetic,,CeNd-Fe-B,Bulk,,"{'Value': '12.68', 'Units': 'kGs', 'Temperature': 'NA'}",,,,
,,,,"{'Value': '30', 'Units': 'kOe', 'Type': 'NA', 'Temperature': '300 K'}",,,445 K,,10.1016/j.jmmm.2017.10.066,false,,,,Hard,Ferromagnetic,,Ce2Fe14B,Bulk,,,"{'Value': '11.7', 'Units': 'kGs', 'Temperature': '300 K'}",,,
,,,,,,,630 K,,10.1016/j.jmmm.2017.10.066,false,,,,Hard,Ferromagnetic,,Nd2Fe14B,Bulk,,,,,,
,"{'Value': '4.3', 'Units': '10^6 erg/cm^3', 'Type': 'Fe2B', 'Temperature': 'NA'}","{'Value': '8', 'Units': '10^4 erg/cm^3', 'Type': 'Fe80Si20', 'Temperature': 'NA'}",,,"{'Value': '289', 'Units': 'Oe', 'Temperature': 'Room Temperature'}",,,,10.1016/j.jmmm.2017.10.113,true,,,,Soft,Ferromagnetic,,Fe-Cu-Nb-Si-B,Bulk,,,"{'Value': '140', 'Units': 'emu/g', 'Temperature': 'Room Temperature'}",,,
,,,,"{'Value': '1240', 'Units': 'kA/m', 'Type': '', 'Temperature': ''}","{'Value': '349', 'Units': 'kA/m', 'Temperature': ''}",Hexagonal,,,10.1016/j.jmmm.2017.10.121,true,,"{'a': '', 'b': '', 'c': ''}",,Hard,Ferromagnetic,4.93 g/cm^3,BaM-1,Bulk,,,"{'Value': '47.7', 'Units': 'A m^2/kg', 'Temperature': ''}",,,
,,,,"{'Value': '1320', 'Units': 'kA/m', 'Type': '', 'Temperature': ''}","{'Value': '220', 'Units': 'kA/m', 'Temperature': ''}",Hexagonal,,,10.1016/j.jmmm.2017.10.121,true,,"{'a': '', 'b': '', 'c': ''}",,Hard,Ferromagnetic,3.90 g/cm^3,BaM-2,Bulk,,,"{'Value': '54.9', 'Units': 'A m^2/kg', 'Temperature': ''}",,,
,,,,"{'Value': '1460', 'Units': 'kA/m', 'Type': '', 'Temperature': ''}","{'Value': '316', 'Units': 'kA/m', 'Temperature': ''}",Hexagonal,,,10.1016/j.jmmm.2017.10.121,true,,"{'a': '', 'b': '', 'c': ''}",,Hard,Ferromagnetic,3.91 g/cm^3,BaM-3,Bulk,,,"{'Value': '45.5', 'Units': 'A m^2/kg', 'Temperature': ''}",,,
,,,,"{'Value': '1430', 'Units': 'kA/m', 'Type': '', 'Temperature': ''}","{'Value': '215', 'Units': 'kA/m', 'Temperature': ''}",Hexagonal,,,10.1016/j.jmmm.2017.10.121,true,,"{'a': '', 'b': '', 'c': ''}",,Hard,Ferromagnetic,3.77 g/cm^3,BaM-4,Bulk,,,"{'Value': '41.9', 'Units': 'A m^2/kg', 'Temperature': ''}",,,
,,,,,"{'Value': '22.865', 'Units': 'kA/m', 'Temperature': 'NA'}",Tetragonal,,,10.1016/j.jmmm.2017.11.009,true,,,,Hard,Ferromagnetic,,Co-NdFeB,Bulk,,"{'Value': '80.666E6', 'Units': 'A/m', 'Temperature': 'NA'}","{'Value': '14.127E3', 'Units': 'A/m', 'Temperature': 'NA'}",,,
,,,,,"{'Value': '40.301', 'Units': 'kA/m', 'Temperature': 'NA'}",Tetragonal,,,10.1016/j.jmmm.2017.11.009,true,,,,Hard,Ferromagnetic,,Co-NdFeB,Bulk,,"{'Value': '135.002E6', 'Units': 'A/m', 'Temperature': 'NA'}","{'Value': '8.2863E3', 'Units': 'A/m', 'Temperature': 'NA'}",,,
"{'Value': '4.45', 'Units': 'MGOe', 'Temperature': 'NA'}",,,,,"{'Value': '1.68', 'Units': 'kOe', 'Temperature': 'NA'}",bcc,,,10.1016/j.jmmm.2017.11.043,true,,"{'a': '2.890 Å', 'b': 'NA', 'c': '2.872 Å'}",Slightly tetragonal,Hard,Ferromagnetic,,Alnico-8 with Zr-B additives,Bulk,,"{'Value': '7.08', 'Units': 'kGs', 'Temperature': 'NA'}",,,,
,,,,,"{'Value': '12.7', 'Units': 'kOe', 'Temperature': 'NA'}",,,,10.1016/j.jmmm.2017.11.044,true,,,,Hard,Ferromagnetic,,Nd-Fe-B,Bulk,,"{'Value': '8.9', 'Units': 'kG', 'Temperature': 'NA'}",,,,
,,,,,"{'Value': '20.0', 'Units': 'kOe', 'Temperature': 'NA'}",,,,10.1016/j.jmmm.2017.11.044,true,,,,Hard,Ferromagnetic,,Nd-Fe-B with Pr-Cu-Al,Bulk,,"{'Value': '8.2', 'Units': 'kG', 'Temperature': 'NA'}",,,,
,,,,,"{'Value': '20.4', 'Units': 'kOe', 'Temperature': 'NA'}",,,,10.1016/j.jmmm.2017.11.044,true,,,,Hard,Ferromagnetic,,Nd-Fe-B with Pr-Cu-Al,Bulk,,"{'Value': '7.7', 'Units': 'kG', 'Temperature': 'NA'}",,,,
,,,,,"{'Value': '132', 'Units': 'Oe', 'Temperature': 'NA'}",,459 °C,,10.1016/j.jmmm.2017.11.085,true,,,,Hard,Ferromagnetic,4.471 g/cm^3,Barium Hexaferrite,Bulk,,,"{'Value': '65.2', 'Units': 'emu/g', 'Temperature': 'NA'}",,,
"{'Value': '282.2', 'Units': 'kJ/m^3', 'Temperature': 'NA'}",,,,"{'Value': '14', 'Units': 'T', 'Type': 'NA', 'Temperature': 'NA'}",,,476 °C,,10.1016/j.jmmm.2017.11.097,true,"{'Value': '850', 'Units': 'kA/m'}",,,Hard,Ferromagnetic,7.58 g/cm^3,SmFeN,Bulk,,"{'Value': '1.35', 'Units': 'T', 'Temperature': 'NA'}","{'Value': '1.54', 'Units': 'T', 'Temperature': 'NA'}",,,
"{'Value': '294', 'Units': 'kJ/m^3', 'Temperature': 'NA'}",,,,,,,,,10.1016/j.jmmm.2017.11.097,true,"{'Value': '1084', 'Units': 'kA/m'}",,,Hard,Ferromagnetic,7.62 g/cm^3,NdFeB,Bulk,,"{'Value': '1.33', 'Units': 'T', 'Temperature': 'NA'}",,,,
,"{'Value': '2.34e5', 'Units': 'Erg/g', 'Type': 'Intrinsic', 'Temperature': 'NA'}",,,"{'Value': '12614', 'Units': 'Oe', 'Type': 'NA', 'Temperature': 'NA'}","{'Value': '1435', 'Units': 'Oe', 'Temperature': 'NA'}",Hexagonal,,,10.1016/j.jmmm.2017.11.100,true,,"{'a': '5.884', 'b': '5.884', 'c': '23.181'}",Magneto-plumbite,Hard,Ferromagnetic,,BaFe12O19,Bulk,,"{'Value': '16.72', 'Units': 'emu/g', 'Temperature': 'NA'}","{'Value': '37.10', 'Units': 'emu/g', 'Temperature': 'NA'}",,,
,"{'Value': '2.66e5', 'Units': 'Erg/g', 'Type': 'Intrinsic', 'Temperature': 'NA'}",,,"{'Value': '11419', 'Units': 'Oe', 'Type': 'NA', 'Temperature': 'NA'}","{'Value': '1652', 'Units': 'Oe', 'Temperature': 'NA'}",Hexagonal,,,10.1016/j.jmmm.2017.11.100,true,,"{'a': '5.8841', 'b': '5.8841', 'c': '23.1886'}",Magneto-plumbite,Hard,Ferromagnetic,,BaCr0.3Fe11.7O19,Bulk,,"{'Value': '23.40', 'Units': 'emu/g', 'Temperature': 'NA'}","{'Value': '46.59', 'Units': 'emu/g', 'Temperature': 'NA'}",,,
,"{'Value': '2.27e5', 'Units': 'Erg/g', 'Type': 'Intrinsic', 'Temperature': 'NA'}",,,"{'Value': '11398', 'Units': 'Oe', 'Type': 'NA', 'Temperature': 'NA'}","{'Value': '770', 'Units': 'Oe', 'Temperature': 'NA'}",Hexagonal,,,10.1016/j.jmmm.2017.11.100,true,,"{'a': '5.8848', 'b': '5.8848', 'c': '23.1938'}",Magneto-plumbite,Hard,Ferromagnetic,,BaCr0.6Fe11.4O19,Bulk,,"{'Value': '15.10', 'Units': 'emu/g', 'Temperature': 'NA'}","{'Value': '39.83', 'Units': 'emu/g', 'Temperature': 'NA'}",,,
,"{'Value': '1.93e5', 'Units': 'Erg/g', 'Type': 'Intrinsic', 'Temperature': 'NA'}",,,"{'Value': '11063', 'Units': 'Oe', 'Type': 'NA', 'Temperature': 'NA'}","{'Value': '961', 'Units': 'Oe', 'Temperature': 'NA'}",Hexagonal,,,10.1016/j.jmmm.2017.11.100,true,,"{'a': '5.8849', 'b': '5.8849', 'c': '23.1950'}",Magneto-plumbite,Hard,Ferromagnetic,,BaCr1.0Fe11.0O19,Bulk,,"{'Value': '16.20', 'Units': 'emu/g', 'Temperature': 'NA'}","{'Value': '34.89', 'Units': 'emu/g', 'Temperature': 'NA'}",,,
,"{'Value': '3.3', 'Units': '10^6 erg/cm^3', 'Type': 'NA', 'Temperature': 'NA'}",,,"{'Value': '17', 'Units': 'kOe', 'Type': 'NA', 'Temperature': 'NA'}","{'Value': '280', 'Units': 'Oe', 'Temperature': 'NA'}",Magnetoplumbite,,,10.1016/j.jmmm.2017.11.120,true,,"{'a': '5.8828', 'b': 'NA', 'c': '23.1950'}",Hexagonal,Soft,Ferromagnetic,2.9 g/cm^3,BaCo1.3Ti1.3Fe9.4O19,Bulk,,"{'Value': '19', 'Units': 'emu/g', 'Temperature': 'NA'}","{'Value': '67', 'Units': 'emu/g', 'Temperature': 'NA'}",,,
,,,,,,,,,10.1016/j.jmmm.2017.11.120,true,,,,Soft,Ferromagnetic,3.3 g/cm^3,BaCo1.3Ti1.3Fe9.4O19 with 5 wt% CuO,Bulk,,,"{'Value': '62', 'Units': 'emu/g', 'Temperature': 'NA'}",,,
,,,,,,,,,10.1016/j.jmmm.2017.11.120,true,,,,Soft,Ferromagnetic,3.9 g/cm^3,BaCo1.3Ti1.3Fe9.4O19 with 2 wt% B2O3 + 3 wt% CuO,Bulk,,,"{'Value': '55', 'Units': 'emu/g', 'Temperature': 'NA'}",,,
,,,,,,,,,10.1016/j.jmmm.2017.11.120,true,,,,Soft,Ferromagnetic,4.1 g/cm^3,BaCo1.3Ti1.3Fe9.4O19 with 2.5 wt% B2O3 + 2.5 wt% CuO,Bulk,,,"{'Value': '58', 'Units': 'emu/g', 'Temperature': 'NA'}",,,
,,,,,,,,,10.1016/j.jmmm.2017.11.120,true,,,,Soft,Ferromagnetic,4.1 g/cm^3,BaCo1.3Ti1.3Fe9.4O19 with 3 wt% B2O3 + 2 wt% CuO,Bulk,,,"{'Value': '58', 'Units': 'emu/g', 'Temperature': 'NA'}",,,
,,,,,,,,,10.1016/j.jmmm.2017.11.120,true,,,,Soft,Ferromagnetic,4.5 g/cm^3,BaCo1.3Ti1.3Fe9.4O19 with 5 wt% B2O3,Bulk,,,"{'Value': '45', 'Units': 'emu/g', 'Temperature': 'NA'}",,,
,"{'Value': '4.5', 'Units': 'MJ/m^3', 'Type': 'NA', 'Temperature': 'NA'}",,,,"{'Value': '2570', 'Units': 'kA/m', 'Temperature': 'NA'}",,,,10.1016/j.jmmm.2017.12.002,false,,,,Hard,Ferromagnetic,,Nd-Fe-B,Bulk,,"{'Value': '1.45', 'Units': 'T', 'Temperature': 'NA'}","{'Value': '1.61', 'Units': 'T', 'Temperature': 'NA'}",,,
,"{'Value': '4.5', 'Units': 'MJ/m^3', 'Type': 'NA', 'Temperature': 'NA'}",,,,"{'Value': '2800', 'Units': 'kA/m', 'Temperature': 'NA'}",,,,10.1016/j.jmmm.2017.12.002,false,,,,Hard,Ferromagnetic,,"(Nd,Dy)-Fe-B",Bulk,,"{'Value': '1.37', 'Units': 'T', 'Temperature': 'NA'}","{'Value': '1.34', 'Units': 'T', 'Temperature': 'NA'}",,,
,"{'Value': '2.19', 'Units': '10^4 erg/cc', 'Type': 'NA', 'Temperature': '80 K'}",,,,"{'Value': '73.19', 'Units': 'gauss', 'Temperature': '80 K'}",Cubic Spinel,,,10.1016/j.jmmm.2017.12.006,true,,"{'a': '8.344', 'b': 'NA', 'c': 'NA'}",,Soft,Ferrimagnetic,,Ni0.25Cu0.30Zn0.45Fe2O4,Bulk,,"{'Value': '15.48', 'Units': 'emu/gm', 'Temperature': '80 K'}","{'Value': '43.6', 'Units': 'emu/gm', 'Temperature': '80 K'}",Fd3m,,
,"{'Value': '5.90', 'Units': '×10^5 emu/cm^3', 'Type': 'NA', 'Temperature': 'NA'}",,,"{'Value': '17.19', 'Units': 'kOe', 'Type': 'NA', 'Temperature': 'NA'}","{'Value': '2244.3', 'Units': 'Oe', 'Temperature': 'NA'}",Hexagonal,,,10.1016/j.jmmm.2017.12.047,true,,"{'a': '5.8781', 'b': 'NA', 'c': '22.9878'}",,Hard,Ferromagnetic,5.157 g/cm^3,Sr0.5Ca0.2La0.3Fe12.0O19,Bulk,,"{'Value': '34.974', 'Units': 'emu/g', 'Temperature': 'NA'}","{'Value': '66.753', 'Units': 'emu/g', 'Temperature': 'NA'}",P63/mmc,,
,"{'Value': '5.70', 'Units': '×10^5 emu/cm^3', 'Type': 'NA', 'Temperature': 'NA'}",,,"{'Value': '16.47', 'Units': 'kOe', 'Type': 'NA', 'Temperature': 'NA'}","{'Value': '1763.8', 'Units': 'Oe', 'Temperature': 'NA'}",Hexagonal,,,10.1016/j.jmmm.2017.12.047,true,,"{'a': '5.8817', 'b': 'NA', 'c': '23.0072'}",,Hard,Ferromagnetic,5.161 g/cm^3,Sr0.5Ca0.2La0.3Fe11.8(SnMg)0.1O19,Bulk,,"{'Value': '33.553', 'Units': 'emu/g', 'Temperature': 'NA'}","{'Value': '67.050', 'Units': 'emu/g', 'Temperature': 'NA'}",P63/mmc,,
,"{'Value': '5.63', 'Units': '×10^5 emu/cm^3', 'Type': 'NA', 'Temperature': 'NA'}",,,"{'Value': '16.15', 'Units': 'kOe', 'Type': 'NA', 'Temperature': 'NA'}","{'Value': '1152.0', 'Units': 'Oe', 'Temperature': 'NA'}",Hexagonal,,,10.1016/j.jmmm.2017.12.047,true,,"{'a': '5.8849', 'b': 'NA', 'c': '23.0235'}",,Hard,Ferromagnetic,5.167 g/cm^3,Sr0.5Ca0.2La0.3Fe11.6(SnMg)0.2O19,Bulk,,"{'Value': '30.832', 'Units': 'emu/g', 'Temperature': 'NA'}","{'Value': '66.769', 'Units': 'emu/g', 'Temperature': 'NA'}",P63/mmc,,
,"{'Value': '4.98', 'Units': '×10^5 emu/cm^3', 'Type': 'NA', 'Temperature': 'NA'}",,,"{'Value': '14.39', 'Units': 'kOe', 'Type': 'NA', 'Temperature': 'NA'}","{'Value': '809.9', 'Units': 'Oe', 'Temperature': 'NA'}",Hexagonal,,,10.1016/j.jmmm.2017.12.047,true,,"{'a': '5.8878', 'b': 'NA', 'c': '23.0371'}",,Hard,Ferromagnetic,5.174 g/cm^3,Sr0.5Ca0.2La0.3Fe11.4(SnMg)0.3O19,Bulk,,"{'Value': '24.901', 'Units': 'emu/g', 'Temperature': 'NA'}","{'Value': '66.727', 'Units': 'emu/g', 'Temperature': 'NA'}",P63/mmc,,
,"{'Value': '4.14', 'Units': '×10^5 emu/cm^3', 'Type': 'NA', 'Temperature': 'NA'}",,,"{'Value': '12.14', 'Units': 'kOe', 'Type': 'NA', 'Temperature': 'NA'}","{'Value': '530.8', 'Units': 'Oe', 'Temperature': 'NA'}",Hexagonal,,,10.1016/j.jmmm.2017.12.047,true,,"{'a': '5.8896', 'b': 'NA', 'c': '23.0535'}",,Hard,Ferromagnetic,5.182 g/cm^3,Sr0.5Ca0.2La0.3Fe11.2(SnMg)0.4O19,Bulk,,"{'Value': '18.834', 'Units': 'emu/g', 'Temperature': 'NA'}","{'Value': '66.485', 'Units': 'emu/g', 'Temperature': 'NA'}",P63/mmc,,
,"{'Value': '0.99', 'Units': '×10^5 emu/cm^3', 'Type': 'NA', 'Temperature': 'NA'}",,,"{'Value': '3.04', 'Units': 'kOe', 'Type': 'NA', 'Temperature': 'NA'}","{'Value': '328.4', 'Units': 'Oe', 'Temperature': 'NA'}",Hexagonal,,,10.1016/j.jmmm.2017.12.047,true,,"{'a': '5.8908', 'b': 'NA', 'c': '23.0679'}",,Hard,Ferromagnetic,5.192 g/cm^3,Sr0.5Ca0.2La0.3Fe11.0(SnMg)0.5O19,Bulk,,"{'Value': '13.828', 'Units': 'emu/g', 'Temperature': 'NA'}","{'Value': '63.803', 'Units': 'emu/g', 'Temperature': 'NA'}",P63/mmc,,
,"{'Value': '3425', 'Units': 'emu.Oe/g', 'Type': 'NA', 'Temperature': '300 K'}",,,,"{'Value': '203', 'Units': 'Oe', 'Temperature': '300 K'}",Cubic Spinel,718 K,,10.1016/j.jmmm.2017.12.053,true,,"{'a': '8.373', 'b': '8.373', 'c': '8.373'}",Spinel,Soft,Ferromagnetic,,Graphene Oxide-doped Magnesium Ferrite,Bulk,,"{'Value': '1.98', 'Units': 'emu/g', 'Temperature': '300 K'}","{'Value': '16.18', 'Units': 'emu/g', 'Temperature': '300 K'}",,,
"{'Value': '222.9', 'Units': 'kJ/m^3', 'Temperature': '300 K'}",,,,,"{'Value': '2228.8', 'Units': 'kA/m', 'Temperature': '300 K'}",Hexagonal and Rhombohedral,,,10.1016/j.jmmm.2017.12.058,true,,"{'a': '0.8584', 'b': 'NA', 'c': '1.2853'}",,Hard,Ferromagnetic,,Type-A Magnet,Bulk,,"{'Value': '1.08', 'Units': 'T', 'Temperature': '300 K'}",,,,
"{'Value': '98.7', 'Units': 'kJ/m^3', 'Temperature': '773 K'}",,,,,"{'Value': '501.5', 'Units': 'kA/m', 'Temperature': '773 K'}",Hexagonal and Rhombohedral,,,10.1016/j.jmmm.2017.12.058,true,,"{'a': '0.8507', 'b': 'NA', 'c': '1.2637'}",,Hard,Ferromagnetic,,Type-B Magnet,Bulk,,"{'Value': '0.963', 'Units': 'T', 'Temperature': '300 K'}",,,,
"{'Value': '53.1', 'Units': 'kJ/m^3', 'Temperature': 'NA'}",,,,,"{'Value': '2.66', 'Units': 'MA/m', 'Temperature': '23 °C'}",,,,10.1016/j.jmmm.2017.12.059,true,,,,Hard,Ferromagnetic,,Zn-bonded Sm-Fe-N,Bulk,,"{'Value': '0.54', 'Units': 'T', 'Temperature': 'NA'}",,,,
"{'Value': '56.1', 'Units': 'kJ/m^3', 'Temperature': 'NA'}",,,,,"{'Value': '2.41', 'Units': 'MA/m', 'Temperature': '23 °C'}",,,,10.1016/j.jmmm.2017.12.059,true,,,,Hard,Ferromagnetic,,Zn-bonded Sm-Fe-N,Bulk,,"{'Value': '0.57', 'Units': 'T', 'Temperature': 'NA'}",,,,
"{'Value': '261.41', 'Units': 'kJ/m^3', 'Temperature': 'NA'}",,,,,"{'Value': '1114.08', 'Units': 'kA/m', 'Temperature': 'NA'}",,,,10.1016/j.jmmm.2017.12.094,true,,,,Hard,Ferromagnetic,,RE2Fe14B,Bulk,,"{'Value': '12.53', 'Units': 'kGs', 'Temperature': 'NA'}","{'Value': '13.31', 'Units': 'kGs', 'Temperature': 'NA'}",,,
,,,,,,Tetragonal,,,10.1016/j.jmmm.2018.01.006,false,,"{'a': '7.86', 'b': '5.03', 'c': 'NA'}",Orthorhombic at low temperature,Soft,Antiferromagnetic,,Ca2CoSi2O7,Bulk,,,"{'Value': '2.7', 'Units': 'μB', 'Temperature': 'NA'}","P4̄21m at high temperature, P21212 at low temperature",,
"{'Value': '171.1', 'Units': 'kJ/m^3', 'Temperature': 'NA'}",,,,,,Hexagonal,,,10.1016/j.jmmm.2018.01.064,true,,,,Hard,Ferromagnetic,8.33 g/cm^3,SmCo5,Bulk,,"{'Value': '0.94', 'Units': 'T', 'Temperature': 'NA'}",,,,
,,,,,"{'Value': '10.8', 'Units': 'kOe', 'Temperature': 'NA'}",TbCu7-type,,,10.1016/j.jmmm.2018.01.071,true,,"{'a': '4.902', 'b': 'NA', 'c': '4.188'}",,Hard,Ferromagnetic,,Sm-Zr-Fe-Co-N,Bulk,,,,,,
,,,,"{'Value': '62', 'Units': 'kOe', 'Type': 'NA', 'Temperature': 'NA'}",,Hexagonal,,,10.1016/j.jmmm.2018.01.092,true,,,,Hard,Ferromagnetic,,SmFe8.5,Bulk,,,,P6/mmm,,
"{'Value': 'N/A', 'Units': '', 'Temperature': ''}","{'Value': '321.63', 'Units': 'erg/cm^3', 'Type': 'Cubic', 'Temperature': '300 K'}",,,,"{'Value': '8.76', 'Units': 'Oe', 'Temperature': '300 K'}",Cubic,,,10.1016/j.jmmm.2018.02.017,true,,"{'a': '12.405', 'b': 'N/A', 'c': 'N/A'}",Garnet,Soft,Superparamagnetic,5.159 g/cm^3,Y3−xSrxFe5−xZrxO12,Bulk,,"{'Value': '0.34', 'Units': 'emu/g', 'Temperature': '300 K'}","{'Value': '26.14', 'Units': 'emu/g', 'Temperature': '300 K'}",Ia-3d,,
"{'Value': 'N/A', 'Units': '', 'Temperature': ''}","{'Value': '217.42', 'Units': 'erg/cm^3', 'Type': 'Cubic', 'Temperature': '300 K'}",,,,"{'Value': '8.68', 'Units': 'Oe', 'Temperature': '300 K'}",Cubic,,,10.1016/j.jmmm.2018.02.017,true,,"{'a': '12.420', 'b': 'N/A', 'c': 'N/A'}",Garnet,Soft,Superparamagnetic,5.164 g/cm^3,Y3−xSrxFe5−xZrxO12,Bulk,,"{'Value': '0.21', 'Units': 'emu/g', 'Temperature': '300 K'}","{'Value': '16.35', 'Units': 'emu/g', 'Temperature': '300 K'}",Ia-3d,,
,,,,,"{'Value': '552', 'Units': 'Oe', 'Temperature': '300 K'}",Spinel cubic,,,10.1016/j.jmmm.2018.02.019,true,,"{'a': '8.394', 'b': 'NA', 'c': 'NA'}",Cubic,Soft,Ferrimagnetic,5.25 g/cm^3,Cr0,Bulk,,"{'Value': '73', 'Units': 'emu/g', 'Temperature': '300 K'}","{'Value': '92', 'Units': 'emu/g', 'Temperature': '300 K'}",Fd-3m,,
,,,,,"{'Value': '564', 'Units': 'Oe', 'Temperature': '300 K'}",Spinel cubic,,,10.1016/j.jmmm.2018.02.019,true,,"{'a': '8.391', 'b': 'NA', 'c': 'NA'}",Cubic,Soft,Ferrimagnetic,5.23 g/cm^3,Cr5,Bulk,,"{'Value': '64', 'Units': 'emu/g', 'Temperature': '300 K'}","{'Value': '80', 'Units': 'emu/g', 'Temperature': '300 K'}",Fd-3m,,
,,,,,"{'Value': '915', 'Units': 'Oe', 'Temperature': '5 K'}",Spinel cubic,,,10.1016/j.jmmm.2018.02.019,true,,"{'a': '8.383', 'b': 'NA', 'c': 'NA'}",Cubic,Soft,Ferrimagnetic,5.18 g/cm^3,Cr15,Bulk,,"{'Value': '72', 'Units': 'emu/g', 'Temperature': '300 K'}","{'Value': '88', 'Units': 'emu/g', 'Temperature': '300 K'}",Fd-3m,,
,,,,,"{'Value': '589', 'Units': 'Oe', 'Temperature': '300 K'}",Spinel cubic,,,10.1016/j.jmmm.2018.02.019,true,,"{'a': '8.382', 'b': 'NA', 'c': 'NA'}",Cubic,Soft,Ferrimagnetic,5.12 g/cm^3,Cr25,Bulk,,"{'Value': '71', 'Units': 'emu/g', 'Temperature': '300 K'}","{'Value': '87', 'Units': 'emu/g', 'Temperature': '300 K'}",Fd-3m,,
,,,,,"{'Value': '786', 'Units': 'Oe', 'Temperature': '300 K'}",Cubic spinel,,,10.1016/j.jmmm.2018.02.072,true,,"{'a': '0.8379', 'b': 'NA', 'c': 'NA'}",,Soft,Ferromagnetic,,Co0.92Zn0.08Fe2O4,Bulk,,,"{'Value': '21.8', 'Units': 'emu/g', 'Temperature': '300 K'}",Fd-3m,,
,,,,,"{'Value': '601', 'Units': 'Oe', 'Temperature': '300 K'}",Cubic spinel,,,10.1016/j.jmmm.2018.02.072,true,,"{'a': '0.8390', 'b': 'NA', 'c': 'NA'}",,Soft,Ferromagnetic,,Co0.84Zn0.16Fe2O4,Bulk,,,"{'Value': '27.6', 'Units': 'emu/g', 'Temperature': '300 K'}",Fd-3m,,
,,,,,"{'Value': '402', 'Units': 'Oe', 'Temperature': '300 K'}",Cubic spinel,,,10.1016/j.jmmm.2018.02.072,true,,"{'a': '0.8391', 'b': 'NA', 'c': 'NA'}",,Soft,Ferromagnetic,,Co0.76Zn0.24Fe2O4,Bulk,,,"{'Value': '41.8', 'Units': 'emu/g', 'Temperature': '300 K'}",Fd-3m,,
,,,,,"{'Value': '318', 'Units': 'Oe', 'Temperature': '300 K'}",Cubic spinel,,,10.1016/j.jmmm.2018.02.072,true,,"{'a': '0.8396', 'b': 'NA', 'c': 'NA'}",,Soft,Ferromagnetic,,Co0.68Zn0.32Fe2O4,Bulk,,,"{'Value': '33.6', 'Units': 'emu/g', 'Temperature': '300 K'}",Fd-3m,,
,,,,,"{'Value': '212', 'Units': 'Oe', 'Temperature': '300 K'}",Cubic spinel,,,10.1016/j.jmmm.2018.02.072,true,,"{'a': '0.8401', 'b': 'NA', 'c': 'NA'}",,Soft,Ferromagnetic,,Co0.56Zn0.40Fe2O4,Bulk,,,"{'Value': '24.4', 'Units': 'emu/g', 'Temperature': '300 K'}",Fd-3m,,
,,,,,"{'Value': '221', 'Units': 'Oe', 'Temperature': '300 K'}",Cubic spinel,,,10.1016/j.jmmm.2018.02.072,true,,"{'a': '0.8393', 'b': 'NA', 'c': 'NA'}",,Soft,Ferromagnetic,,Co0.52Zn0.48Fe2O4,Bulk,,,"{'Value': '52.0', 'Units': 'emu/g', 'Temperature': '300 K'}",Fd-3m,,
,,,,,"{'Value': '175', 'Units': 'Oe', 'Temperature': '300 K'}",Cubic spinel,,,10.1016/j.jmmm.2018.02.072,true,,"{'a': '0.8398', 'b': 'NA', 'c': 'NA'}",,Soft,Ferromagnetic,,Co0.44Zn0.56Fe2O4,Bulk,,,"{'Value': '22.3', 'Units': 'emu/g', 'Temperature': '300 K'}",Fd-3m,,
"{'Value': '40.51', 'Units': 'MGOe', 'Temperature': 'NA'}",,,,"{'Value': '64.10', 'Units': 'kOe', 'Type': 'NA', 'Temperature': 'NA'}","{'Value': '10.13', 'Units': 'kOe', 'Temperature': 'NA'}",,571.37 K,,10.1016/j.jmmm.2018.02.081,true,,,,Hard,Ferromagnetic,,Sample AC2,Bulk,,"{'Value': '13.21', 'Units': 'kG', 'Temperature': 'NA'}","{'Value': '139.22', 'Units': 'emu/g', 'Temperature': 'NA'}",,,
"{'Value': '34.79', 'Units': 'MGOe', 'Temperature': 'NA'}",,,,"{'Value': '67.15', 'Units': 'kOe', 'Type': 'NA', 'Temperature': 'NA'}","{'Value': '12.19', 'Units': 'kOe', 'Temperature': 'NA'}",,547.76 K,,10.1016/j.jmmm.2018.02.081,true,,,,Hard,Ferromagnetic,,Sample BN2,Bulk,,"{'Value': '12.46', 'Units': 'kG', 'Temperature': 'NA'}","{'Value': '138.02', 'Units': 'emu/g', 'Temperature': 'NA'}",,,
"{'Value': '35.43', 'Units': 'MGOe', 'Temperature': 'NA'}",,,,"{'Value': '66.97', 'Units': 'kOe', 'Type': 'NA', 'Temperature': 'NA'}","{'Value': '11.83', 'Units': 'kOe', 'Temperature': 'NA'}",,556.27 K,,10.1016/j.jmmm.2018.02.081,true,,,,Hard,Ferromagnetic,,Sample C,Bulk,,"{'Value': '12.57', 'Units': 'kG', 'Temperature': 'NA'}","{'Value': '138.39', 'Units': 'emu/g', 'Temperature': 'NA'}",,,
"{'Value': '15.007', 'Units': 'MGOe', 'Temperature': 'Room Temperature'}",,,,,"{'Value': '7.4', 'Units': 'kOe', 'Temperature': 'Room Temperature'}",,,,10.1016/j.jmmm.2018.02.082,true,,,,Hard,Ferromagnetic,,Nd-Fe-B,Bulk,,"{'Value': '9.301', 'Units': 'kG', 'Temperature': 'Room Temperature'}",,,,
"{'Value': '7.645', 'Units': 'MGOe', 'Temperature': 'Room Temperature'}",,,,,"{'Value': '23.14', 'Units': 'kOe', 'Temperature': 'Room Temperature'}",,,,10.1016/j.jmmm.2018.02.082,true,,,,Hard,Ferromagnetic,,Nd-Fe-B with 30% NdCuAl,Bulk,,"{'Value': '5.851', 'Units': 'kG', 'Temperature': 'Room Temperature'}",,,,
,"{'Value': '3.54', 'Units': 'NA', 'Type': 'Uniaxial', 'Temperature': 'Room Temperature'}",,,,"{'Value': '4.42', 'Units': 'kOe', 'Temperature': 'Room Temperature'}",Hexagonal,723 K,,10.1016/j.jmmm.2018.02.093,true,,"{'a': '5.89896', 'b': '5.89896', 'c': '23.21151'}",Magnetoplumbite,Hard,Ferromagnetic,,Barium Hexaferrite,Bulk,,"{'Value': '32.13', 'Units': 'emu/g', 'Temperature': 'Room Temperature'}","{'Value': '53.0', 'Units': 'emu/g', 'Temperature': 'Room Temperature'}",P63/mmc,,
,"{'Value': '4.65', 'Units': 'NA', 'Type': 'Uniaxial', 'Temperature': 'Room Temperature'}",,,,"{'Value': '0.874', 'Units': 'kOe', 'Temperature': 'Room Temperature'}",Hexagonal,723 K,,10.1016/j.jmmm.2018.02.093,true,,"{'a': '5.89366', 'b': '5.89366', 'c': '23.20797'}",Magnetoplumbite,Hard,Ferromagnetic,,Calcium Substituted Barium Hexaferrite,Bulk,,"{'Value': '20.00', 'Units': 'emu/g', 'Temperature': 'Room Temperature'}","{'Value': '59.5', 'Units': 'emu/g', 'Temperature': 'Room Temperature'}",P63/mmc,,
,,,,,"{'Value': '5.01', 'Units': 'T', 'Temperature': '300 K'}",CeCo4B-type,,,10.1016/j.jmmm.2018.03.007,true,,,Hexagonal,Hard,Ferromagnetic,,SmCo2.94FeCu0.06B,Bulk,,"{'Value': '0.262', 'Units': 'T', 'Temperature': '300 K'}","{'Value': '0.297', 'Units': 'T', 'Temperature': '300 K'}",P6/mmm,,
,"{'Value': '2.45e5', 'Units': 'J/m^3', 'Type': 'Uniaxial', 'Temperature': 'NA'}",,,,,10 M,,,10.1016/j.jmmm.2018.03.014,true,,,,Soft,Ferromagnetic,,Ni-Mn-Ga,Bulk,,,"{'Value': '0.61', 'Units': 'Tesla', 'Temperature': 'NA'}",,,
,"{'Value': '1.12', 'Units': '10^6 ergs/cm^3', 'Type': 'NA', 'Temperature': 'NA'}",,,,"{'Value': '125', 'Units': 'Oe', 'Temperature': '300 K'}",Spinel,,,10.1016/j.jmmm.2018.03.024,true,,"{'a': '8.378', 'b': '8.378', 'c': '8.378'}",Cubic,Soft,Ferromagnetic,,CoFe2O4,Bulk,,,"{'Value': '15', 'Units': 'emu/g', 'Temperature': '300 K'}",Fd-3m,,
,"{'Value': '2.61', 'Units': '10^6 ergs/cm^3', 'Type': 'NA', 'Temperature': 'NA'}",,,,"{'Value': '65', 'Units': 'Oe', 'Temperature': '300 K'}",Spinel,,,10.1016/j.jmmm.2018.03.024,true,,"{'a': '8.353', 'b': '8.353', 'c': '8.353'}",Cubic,Soft,Ferromagnetic,,CoLa0.2Fe1.8O4,Bulk,,,"{'Value': '40', 'Units': 'emu/g', 'Temperature': '300 K'}",Fd-3m,,
,"{'Value': '0.94', 'Units': '10^6 ergs/cm^3', 'Type': 'NA', 'Temperature': 'NA'}",,,,"{'Value': '475', 'Units': 'Oe', 'Temperature': '300 K'}",Spinel,,,10.1016/j.jmmm.2018.03.024,true,,"{'a': '8.311', 'b': '8.311', 'c': '8.311'}",Cubic,Soft,Ferromagnetic,,CoLa0.5Fe1.5O4,Bulk,,,"{'Value': '20', 'Units': 'emu/g', 'Temperature': '300 K'}",Fd-3m,,
,,,,,,Spinel,,,10.1016/j.jmmm.2018.03.041,true,,,Face centered cubic,Soft,Ferrimagnetic,,CoFe25_7,Bulk,,,"{'Value': '65.8', 'Units': 'A·m²/kg', 'Temperature': '300 K'}",Fd-3m,,
,,,,,,Spinel,,,10.1016/j.jmmm.2018.03.041,true,,,Face centered cubic,Soft,Ferrimagnetic,,CoFe25_9,Bulk,,,"{'Value': '72.8', 'Units': 'A·m²/kg', 'Temperature': '300 K'}",Fd-3m,,
,,,,,"{'Value': '0.7', 'Units': 'Tesla', 'Temperature': 'NA'}",Spinel,,,10.1016/j.jmmm.2018.03.041,true,,,Face centered cubic,Soft,Ferrimagnetic,,CoFe33_9,Bulk,,,"{'Value': '67.8', 'Units': 'A·m²/kg', 'Temperature': '300 K'}",Fd-3m,,
,,,,,"{'Value': '0.7', 'Units': 'Tesla', 'Temperature': 'NA'}",Spinel,,,10.1016/j.jmmm.2018.03.041,true,,,Face centered cubic,Soft,Ferrimagnetic,,CoFe33_11,Bulk,,,"{'Value': '72.5', 'Units': 'A·m²/kg', 'Temperature': '300 K'}",Fd-3m,,
,,,,,"{'Value': '0.9', 'Units': 'Tesla', 'Temperature': 'NA'}",Spinel,,,10.1016/j.jmmm.2018.03.041,true,,,Face centered cubic,Soft,Ferrimagnetic,,CoFe33_13,Bulk,,,"{'Value': '76.2', 'Units': 'A·m²/kg', 'Temperature': '300 K'}",Fd-3m,,
,,,,,"{'Value': '1.2', 'Units': 'Tesla', 'Temperature': 'NA'}",Spinel,,,10.1016/j.jmmm.2018.03.041,true,,,Face centered cubic,Soft,Ferrimagnetic,,CoFe33_21,Bulk,,,"{'Value': '76.1', 'Units': 'A·m²/kg', 'Temperature': '300 K'}",Fd-3m,,
,,,,,"{'Value': '9602.2', 'Units': 'A/m', 'Temperature': '300 K'}",Spinel,,,10.1016/j.jmmm.2018.03.048,true,,"{'a': '8.3959', 'b': 'NA', 'c': 'NA'}",Cubic,Soft,Ferrimagnetic,,Ni0.3Zn0.4Co0.3Fe2O4,Bulk,,,"{'Value': '84', 'Units': 'emu/g', 'Temperature': '300 K'}",Fd-3m,,
,,,,,"{'Value': '864.5', 'Units': 'Oe', 'Temperature': '300 K'}",Spinel,,,10.1016/j.jmmm.2018.03.048,true,,"{'a': '8.3601', 'b': 'NA', 'c': 'NA'}",Cubic,Soft,Ferrimagnetic,,Ni0.4Zn0.4Co0.2Fe2O4,Bulk,,,"{'Value': '72.7', 'Units': 'emu/g', 'Temperature': '300 K'}",Fd-3m,,
,,,,,"{'Value': '0.66', 'Units': 'A/m', 'Temperature': 'Room Temperature'}",,,,10.1016/j.jmmm.2018.03.051,true,,,,Soft,Ferromagnetic,,FeCuNbSiB,Bulk,,,,,,
,"{'Value': '1.51e7', 'Units': 'erg/cm^3', 'Type': 'uniaxial', 'Temperature': '25 °C'}",,,,,,,,10.1016/j.jmmm.2018.03.058,true,,,,Hard,Ferromagnetic,7.56 g/cm^3,Ce2Fe14-xCoxB,Bulk,,,"{'Value': '1059.3', 'Units': 'emu/cm^3', 'Temperature': '25 °C'}",,,
,,,,,,,,,10.1016/j.jmmm.2018.03.058,true,,,,Hard,Ferromagnetic,7.56 g/cm^3,Ce2Fe12.98-yCo1.02Ni0.17B,Bulk,,,"{'Value': '967.7', 'Units': 'emu/cm^3', 'Temperature': '25 °C'}",,,
,,,,,,,,,10.1016/j.jmmm.2018.03.058,true,,,,Hard,Ferromagnetic,7.56 g/cm^3,Ce2Fe12.98-zCo1.02Cu0.136B,Bulk,,,"{'Value': '1010.1', 'Units': 'emu/cm^3', 'Temperature': '25 °C'}",,,
"{'Value': 'N/A', 'Units': 'MGOe', 'Temperature': 'N/A'}","{'Value': 'N/A', 'Units': 'erg/cm^3', 'Type': 'N/A', 'Temperature': 'N/A'}","{'Value': 'N/A', 'Units': 'erg/cm^3', 'Type': 'N/A', 'Temperature': 'N/A'}","{'Value': 'N/A', 'Units': 'erg', 'Type': 'N/A', 'Temperature': 'N/A'}","{'Value': 'N/A', 'Units': 'Oe', 'Type': 'N/A', 'Temperature': 'N/A'}","{'Value': '52.37', 'Units': 'Oe', 'Temperature': 'Room Temperature'}",Cubic,N/A K,,10.1016/j.jmmm.2018.03.069,true,"{'Value': 'N/A', 'Units': 'Oe'}","{'a': '8.5078', 'b': 'N/A', 'c': 'N/A'}",Face-centered cubic,Soft,Ferrimagnetic,,Ce-doped NiZn Ferrite,Bulk,,"{'Value': '91.78', 'Units': 'emu/g', 'Temperature': 'Room Temperature'}","{'Value': '118.23', 'Units': 'emu/g', 'Temperature': 'Room Temperature'}",Fm-3m,,
"{'Value': 'N/A', 'Units': 'MGOe', 'Temperature': 'N/A'}","{'Value': 'N/A', 'Units': 'erg/cm^3', 'Type': 'N/A', 'Temperature': 'N/A'}","{'Value': 'N/A', 'Units': 'erg/cm^3', 'Type': 'N/A', 'Temperature': 'N/A'}","{'Value': 'N/A', 'Units': 'erg', 'Type': 'N/A', 'Temperature': 'N/A'}","{'Value': 'N/A', 'Units': 'Oe', 'Type': 'N/A', 'Temperature': 'N/A'}","{'Value': '113.51', 'Units': 'Oe', 'Temperature': 'Room Temperature'}",Cubic,N/A K,,10.1016/j.jmmm.2018.03.069,true,"{'Value': 'N/A', 'Units': 'Oe'}","{'a': '8.4497', 'b': 'N/A', 'c': 'N/A'}",Face-centered cubic,Soft,Ferrimagnetic,,Ce-doped NiZn Ferrite,Bulk,,"{'Value': '84.62', 'Units': 'emu/g', 'Temperature': 'Room Temperature'}","{'Value': '94.52', 'Units': 'emu/g', 'Temperature': 'Room Temperature'}",Fm-3m,,
